Repository: sajidmannan/UIP_EVAL

# UIP_EVAL

## Training folder structure

`configs` contains the YAML configuration files used by the `matsciml` experiment parser.
At a high level, a single experiment YAML defines the scope of the experiment (e.g. task,
model, and dataset) imperatively. The experiment is then composed by passing definitions
for each component, i.e. a path to the LiPS dataset YAML file. An example call looks
like this:

```console
python matsciml/experiments/training_script.py \
	-e configs/experiments/faenet_lips_force.yaml \
	-m configs/models/faenet_pyg.yaml \
	-d configs/datasets/lips.yaml \
	-t configs/trainer.yaml
```

### Adding an experiment

1. Copy one of the experiment YAML configs; no hard and fast rule for naming scheme,
but to start off we have `<model>_<dataset>_<task>.yml` just for the ease of access.
2. Modify the keys in the experiment YAML config - the keys must match what are
defined in the other configs (e.g. `lips` refers to the name of the YAML file)
3. Update `trainer.yaml` as needed: _in particular, set the `wandb` entity to yours_!
4. Update the dataset YAML file as needed: pay attention to batch size, and paths.

### Common tweaking parameters

- Batch size (per DDP worker) is modified in the dataset YAML.
- Number of workers, epochs, callbacks are configured in `trainer.yaml`
- Learning rate is configured in the model YAML.

File: all_minerals/Aluminium_0_Aluminium_298.00_1.01_.cif
data_global
_chemical_name_mineral 'Aluminium'
loop_
_publ_author_name
'Wyckoff R W G'
_journal_name_full 'Crystal Structures'
_journal_volume 1 
_journal_year 1963
_journal_page_first 7
_journal_page_last 83
_publ_section_title
;
 Second edition. Interscience Publishers, New York, New York
 Cubic closest packed, ccp, structure
;
_database_code_amcsd 0011137
_chemical_formula_sum 'Al'
_cell_length_a 4.04958
_cell_length_b 4.04958
_cell_length_c 4.04958
_cell_angle_alpha 90
_cell_angle_beta 90
_cell_angle_gamma 90
_cell_volume 66.409
_exptl_crystal_density_diffrn      2.699
_symmetry_space_group_name_H-M 'F m -3 m'
loop_
_space_group_symop_operation_xyz
  'x,y,z'
  'x,1/2+y,1/2+z'
  '1/2+x,y,1/2+z'
  '1/2+x,1/2+y,z'
  'z,-x,y'
  'z,1/2-x,1/2+y'
  '1/2+z,-x,1/2+y'
  '1/2+z,1/2-x,y'
  '-y,z,-x'
  '-y,1/2+z,1/2-x'
  '1/2-y,z,1/2-x'
  '1/2-y,1/2+z,-x'
  'x,-y,z'
  'x,1/2-y,1/2+z'
  '1/2+x,-y,1/2+z'
  '1/2+x,1/2-y,z'
  '-z,x,-y'
  '-z,1/2+x,1/2-y'
  '1/2-z,x,1/2-y'
  '1/2-z,1/2+x,-y'
  'y,-z,x'
  'y,1/2-z,1/2+x'
  '1/2+y,-z,1/2+x'
  '1/2+y,1/2-z,x'
  '-x,y,-z'
  '-x,1/2+y,1/2-z'
  '1/2-x,y,1/2-z'
  '1/2-x,1/2+y,-z'
  'x,-z,-y'
  'x,1/2-z,1/2-y'
  '1/2+x,-z,1/2-y'
  '1/2+x,1/2-z,-y'
  '-z,y,x'
  '-z,1/2+y,1/2+x'
  '1/2-z,y,1/2+x'
  '1/2-z,1/2+y,x'
  'y,-x,-z'
  'y,1/2-x,1/2-z'
  '1/2+y,-x,1/2-z'
  '1/2+y,1/2-x,-z'
  '-x,z,y'
  '-x,1/2+z,1/2+y'
  '1/2-x,z,1/2+y'
  '1/2-x,1/2+z,y'
  'z,-y,-x'
  'z,1/2-y,1/2-x'
  '1/2+z,-y,1/2-x'
  '1/2+z,1/2-y,-x'
  '-y,x,z'
  '-y,1/2+x,1/2+z'
  '1/2-y,x,1/2+z'
  '1/2-y,1/2+x,z'
  'x,z,y'
  'x,1/2+z,1/2+y'
  '1/2+x,z,1/2+y'
  '1/2+x,1/2+z,y'
  '-z,-y,-x'
  '-z,1/2-y,1/2-x'
  '1/2-z,-y,1/2-x'
  '1/2-z,1/2-y,-x'
  'y,x,z'
  'y,1/2+x,1/2+z'
  '1/2+y,x,1/2+z'
  '1/2+y,1/2+x,z'
  '-x,-z,-y'
  '-x,1/2-z,1/2-y'
  '1/2-x,-z,1/2-y'
  '1/2-x,1/2-z,-y'
  'z,y,x'
  'z,1/2+y,1/2+x'
  '1/2+z,y,1/2+x'
  '1/2+z,1/2+y,x'
  '-y,-x,-z'
  '-y,1/2-x,1/2-z'
  '1/2-y,-x,1/2-z'
  '1/2-y,1/2-x,-z'
  'z,x,-y'
  'z,1/2+x,1/2-y'
  '1/2+z,x,1/2-y'
  '1/2+z,1/2+x,-y'
  '-y,-z,x'
  '-y,1/2-z,1/2+x'
  '1/2-y,-z,1/2+x'
  '1/2-y,1/2-z,x'
  'x,y,-z'
  'x,1/2+y,1/2-z'
  '1/2+x,y,1/2-z'
  '1/2+x,1/2+y,-z'
  '-z,-x,y'
  '-z,1/2-x,1/2+y'
  '1/2-z,-x,1/2+y'
  '1/2-z,1/2-x,y'
  'y,z,-x'
  'y,1/2+z,1/2-x'
  '1/2+y,z,1/2-x'
  '1/2+y,1/2+z,-x'
  '-x,-y,z'
  '-x,1/2-y,1/2+z'
  '1/2-x,-y,1/2+z'
  '1/2-x,1/2-y,z'
  '-z,x,y'
  '-z,1/2+x,1/2+y'
  '1/2-z,x,1/2+y'
  '1/2-z,1/2+x,y'
  'y,-z,-x'
  'y,1/2-z,1/2-x'
  '1/2+y,-z,1/2-x'
  '1/2+y,1/2-z,-x'
  '-x,y,z'
  '-x,1/2+y,1/2+z'
  '1/2-x,y,1/2+z'
  '1/2-x,1/2+y,z'
  'z,-x,-y'
  'z,1/2-x,1/2-y'
  '1/2+z,-x,1/2-y'
  '1/2+z,1/2-x,-y'
  '-y,z,x'
  '-y,1/2+z,1/2+x'
  '1/2-y,z,1/2+x'
  '1/2-y,1/2+z,x'
  'x,-y,-z'
  'x,1/2-y,1/2-z'
  '1/2+x,-y,1/2-z'
  '1/2+x,1/2-y,-z'
  '-x,z,-y'
  '-x,1/2+z,1/2-y'
  '1/2-x,z,1/2-y'
  '1/2-x,1/2+z,-y'
  'z,-y,x'
  'z,1/2-y,1/2+x'
  '1/2+z,-y,1/2+x'
  '1/2+z,1/2-y,x'
  '-y,x,-z'
  '-y,1/2+x,1/2-z'
  '1/2-y,x,1/2-z'
  '1/2-y,1/2+x,-z'
  'x,-z,y'
  'x,1/2-z,1/2+y'
  '1/2+x,-z,1/2+y'
  '1/2+x,1/2-z,y'
  '-z,y,-x'
  '-z,1/2+y,1/2-x'
  '1/2-z,y,1/2-x'
  '1/2-z,1/2+y,-x'
  'y,-x,z'
  'y,1/2-x,1/2+z'
  '1/2+y,-x,1/2+z'
  '1/2+y,1/2-x,z'
  '-x,-z,y'
  '-x,1/2-z,1/2+y'
  '1/2-x,-z,1/2+y'
  '1/2-x,1/2-z,y'
  'z,y,-x'
  'z,1/2+y,1/2-x'
  '1/2+z,y,1/2-x'
  '1/2+z,1/2+y,-x'
  '-y,-x,z'
  '-y,1/2-x,1/2+z'
  '1/2-y,-x,1/2+z'
  '1/2-y,1/2-x,z'
  'x,z,-y'
  'x,1/2+z,1/2-y'
  '1/2+x,z,1/2-y'
  '1/2+x,1/2+z,-y'
  '-z,-y,x'
  '-z,1/2-y,1/2+x'
  '1/2-z,-y,1/2+x'
  '1/2-z,1/2-y,x'
  'y,x,-z'
  'y,1/2+x,1/2-z'
  '1/2+y,x,1/2-z'
  '1/2+y,1/2+x,-z'
  '-z,-x,-y'
  '-z,1/2-x,1/2-y'
  '1/2-z,-x,1/2-y'
  '1/2-z,1/2-x,-y'
  'y,z,x'
  'y,1/2+z,1/2+x'
  '1/2+y,z,1/2+x'
  '1/2+y,1/2+z,x'
  '-x,-y,-z'
  '-x,1/2-y,1/2-z'
  '1/2-x,-y,1/2-z'
  '1/2-x,1/2-y,-z'
  'z,x,y'
  'z,1/2+x,1/2+y'
  '1/2+z,x,1/2+y'
  '1/2+z,1/2+x,y'
  '-y,-z,-x'
  '-y,1/2-z,1/2-x'
  '1/2-y,-z,1/2-x'
  '1/2-y,1/2-z,-x'
loop_
_atom_site_label
_atom_site_fract_x
_atom_site_fract_y
_atom_site_fract_z
Al   0.00000   0.00000   0.00000

File: all_minerals/Barioferrite_0_Barioferrite_298.00_1.01_.cif
data_global
_chemical_name_mineral 'Barioferrite'
loop_
_publ_author_name
'Townes W D'
'Fang J H'
'Perrotta A J'
_journal_name_full 'Zeitschrift fur Kristallographie'
_journal_volume 125 
_journal_year 1967
_journal_page_first 437
_journal_page_last 449
_publ_section_title
;
 The crystal structure and refinement of ferrimagnetic barium ferrite, BaFe12O19
;
_database_code_amcsd 0010651
_chemical_formula_sum 'Ba Fe12 O19'
_cell_length_a 5.893
_cell_length_b 5.893
_cell_length_c 23.194
_cell_angle_alpha 90
_cell_angle_beta 90
_cell_angle_gamma 120
_cell_volume 697.556
_exptl_crystal_density_diffrn      5.292
_symmetry_space_group_name_H-M 'P 63/m m c'
loop_
_space_group_symop_operation_xyz
  'x,y,z'
  '-x,-x+y,1/2+z'
  'x,x-y,1/2-z'
  '-x+y,-x,1/2-z'
  'x-y,x,1/2+z'
  '-y,-x,z'
  'y,x,-z'
  'y,-x+y,-z'
  '-y,x-y,z'
  'x-y,-y,1/2+z'
  '-x+y,y,1/2-z'
  'x,y,1/2-z'
  '-x,-y,1/2+z'
  'x,x-y,z'
  '-x,-x+y,-z'
  'x-y,x,-z'
  '-x+y,-x,z'
  'y,x,1/2+z'
  '-y,-x,1/2-z'
  '-y,x-y,1/2-z'
  'y,-x+y,1/2+z'
  '-x+y,y,z'
  'x-y,-y,-z'
  '-x,-y,-z'
loop_
_atom_site_label
_atom_site_fract_x
_atom_site_fract_y
_atom_site_fract_z
_atom_site_occupancy
_atom_site_U_iso_or_equiv
Ba   0.33333   0.66667   0.25000   1.00000   0.00393
Fe1   0.00000   0.00000   0.00000   1.00000   0.00253
Fe2   0.00000   0.00000   0.25670   0.50000   0.00456
Fe3   0.66667   0.33333   0.02720   1.00000   0.00266
Fe4   0.66667   0.33333   0.19020   1.00000   0.00279
Fe5   0.16870   0.33740   0.10830   1.00000   0.00291
O1   0.00000   0.00000   0.15010   1.00000   0.00367
O2   0.33333   0.66667   0.05460   1.00000   0.00583
O3   0.81590   0.63180   0.25000   1.00000   0.00557
O4   0.84470   0.68940   0.05220   1.00000   0.00393
O5   0.49670   0.99340   0.14950   1.00000   0.00519

File: all_minerals/Barioperovskite_0_Barioperovskite_190.00_1.01_.cif
data_global
_chemical_name_mineral 'Barioperovskite'
loop_
_publ_author_name
'Kwei G H'
'Lawson A C'
'Billinge S J L'
'Cheong S W'
_journal_name_full 'Journal of Physical Chemistry'
_journal_volume 97 
_journal_year 1993
_journal_page_first 2368
_journal_page_last 2377
_publ_section_title
;
 Structures of the ferroelectric phases of barium titanate
 Note: T = 190 K
;
_database_code_amcsd 0018592
_chemical_compound_source 'Synthetic'
_chemical_formula_sum 'Ba Ti O3'
_cell_length_a 3.9828
_cell_length_b 5.6745
_cell_length_c 5.6946
_cell_angle_alpha 90
_cell_angle_beta 90
_cell_angle_gamma 90
_cell_volume 128.700
_exptl_crystal_density_diffrn      6.018
_symmetry_space_group_name_H-M 'A m m 2'
loop_
_space_group_symop_operation_xyz
  'x,y,z'
  'x,1/2+y,1/2+z'
  'x,-y,z'
  'x,1/2-y,1/2+z'
  '-x,y,z'
  '-x,1/2+y,1/2+z'
  '-x,-y,z'
  '-x,1/2-y,1/2+z'
loop_
_atom_site_label
_atom_site_fract_x
_atom_site_fract_y
_atom_site_fract_z
_atom_site_U_iso_or_equiv
Ba   0.00000   0.00000   0.00000   0.00090
Ti   0.50000   0.00000   0.51700   0.00260
O1   0.00000   0.00000   0.48900   0.00480
O2   0.50000   0.25610   0.24843   0.00250
loop_
_atom_site_aniso_label
_atom_site_aniso_U_11
_atom_site_aniso_U_22
_atom_site_aniso_U_33
_atom_site_aniso_U_12
_atom_site_aniso_U_13
_atom_site_aniso_U_23
Ba 0.00420 0.00840 0.00980 0.00000 0.00000 0.00000
Ti 0.00190 0.00300 0.00280 0.00000 0.00000 0.00000
O1 0.00600 0.00410 0.00430 0.00000 0.00000 0.00000
O2 0.00190 0.00090 0.00460 0.00000 0.00000 0.00320

File: all_minerals/Batiferrite_0_Batiferrite_298.00_1.01_.cif
data_global
_chemical_name_mineral 'Batiferrite'
loop_
_publ_author_name
'Krezhov K'
'Somogyvari Z'
'Meszaros G'
'Svab E'
'Nedkov I'
'Bouree F'
_journal_name_full 'Applied Physics'
_journal_volume A74 
_journal_year 2002
_journal_page_first S1086
_journal_page_last S1088
_publ_section_title
;
 Neutron powder diffraction study of (Co,Ti)-substituted fine-particle
 Ba-hexaferrite
;
_database_code_amcsd 0012030
_chemical_compound_source 'Synthetic'
_chemical_formula_sum 'Ba Fe10.288 Co.856 Ti.856 O19'
_cell_length_a 5.8846
_cell_length_b 5.8846
_cell_length_c 23.175
_cell_angle_alpha 90
_cell_angle_beta 90
_cell_angle_gamma 120
_cell_volume 694.999
_exptl_crystal_density_diffrn      5.291
_symmetry_space_group_name_H-M 'P 63/m m c'
loop_
_space_group_symop_operation_xyz
  'x,y,z'
  '-x,-x+y,1/2+z'
  'x,x-y,1/2-z'
  '-x+y,-x,1/2-z'
  'x-y,x,1/2+z'
  '-y,-x,z'
  'y,x,-z'
  'y,-x+y,-z'
  '-y,x-y,z'
  'x-y,-y,1/2+z'
  '-x+y,y,1/2-z'
  'x,y,1/2-z'
  '-x,-y,1/2+z'
  'x,x-y,z'
  '-x,-x+y,-z'
  'x-y,x,-z'
  '-x+y,-x,z'
  'y,x,1/2+z'
  '-y,-x,1/2-z'
  '-y,x-y,1/2-z'
  'y,-x+y,1/2+z'
  '-x+y,y,z'
  'x-y,-y,-z'
  '-x,-y,-z'
loop_
_atom_site_label
_atom_site_fract_x
_atom_site_fract_y
_atom_site_fract_z
_atom_site_occupancy
_atom_site_U_iso_or_equiv
Ba   0.66667   0.33333   0.25000   1.00000   0.00925
FeM1   0.00000   0.00000   0.00000   1.00000   0.00836
FeM2   0.00000   0.00000   0.25960   0.50000   0.00519
FeM3   0.33333   0.66667   0.02720   0.89300   0.00317
CoM3   0.33333   0.66667   0.02720   0.10700   0.00317
FeM4   0.33333   0.66667   0.18950   0.89300   0.00760
TiM4   0.33333   0.66667   0.18950   0.10700   0.00760
FeM5   0.16820   0.33640   0.89270   0.78600   0.00608
CoM5   0.16820   0.33640   0.89270   0.10700   0.00608
TiM5   0.16820   0.33640   0.89270   0.10700   0.00608
O1   0.00000   0.00000   0.15140   1.00000   0.00595
O2   0.33333   0.66667   0.94340   1.00000   0.00684
O3   0.18360   0.36720   0.25000   1.00000   0.00557
O4   0.15610   0.31220   0.05270   1.00000   0.00633
O5   0.50020   0.00040   0.15020   1.00000   0.00595

File: all_minerals/Bismutoferrite_0_Bismutoferrite_298.00_1.01_.cif
data_global
_chemical_name_mineral 'Bismutoferrite'
loop_
_publ_author_name
'Zhukhlistov A P'
'Zvyagin B B'
_journal_name_full 'Soviet Physics Crystallography'
_journal_volume 22 
_journal_year 1977
_journal_page_first 419
_journal_page_last 423
_publ_section_title
;
 Determination of the crystal structures of chapmanite and bismuthoferrite by
 high-voltage electron diffraction
;
_database_code_amcsd 0015576
_chemical_compound_source 'Schneeberg, Saxony, Germany'
_chemical_formula_sum 'Bi Fe2 Si2 O9 H'
_cell_length_a 5.21
_cell_length_b 9.02
_cell_length_c 7.74
_cell_angle_alpha 90
_cell_angle_beta 100.667
_cell_angle_gamma 90
_cell_volume 357.450
_exptl_crystal_density_diffrn      4.849
_symmetry_space_group_name_H-M 'C m'
loop_
_space_group_symop_operation_xyz
  'x,y,z'
  '1/2+x,1/2+y,z'
  'x,-y,z'
  '1/2+x,1/2-y,z'
loop_
_atom_site_label
_atom_site_fract_x
_atom_site_fract_y
_atom_site_fract_z
Bi   0.41300   0.50000   0.71600
Fe   0.50000   0.16500   0.00000
Si   0.31600   0.16600   0.36900
O1   0.29500   0.32800  -0.14400
O2   0.31700   0.00000  -0.12800
O3   0.21900   0.17000   0.14300
O-H   0.68400   0.00000   0.14500
O4   0.08100   0.24800   0.44800
O5   0.32600   0.00000   0.42900

File: all_minerals/Ferritaramite_0_Ferritaramite_298.00_1.01_.cif
data_global
_chemical_name_mineral 'Ferritaramite'
loop_
_publ_author_name
'Hawthorne F C'
'Grundy H D'
_journal_name_full 'The Canadian Mineralogist'
_journal_volume 16 
_journal_year 1978
_journal_page_first 53
_journal_page_last 62
_publ_section_title
;
 The crystal chemistry of the amphiboles. VII. Crystal structure
 and site chemistry of potassian ferri-taramite
;
_database_code_amcsd 0005147
_chemical_formula_sum 'Si6.2 Al1.84 Fe3.736 Mg.885 Ti.186 Mn.185 Ca1.178 Na1.582 K.494 O24 H2'
_cell_length_a 9.923
_cell_length_b 18.134
_cell_length_c 5.352
_cell_angle_alpha 90
_cell_angle_beta 104.84
_cell_angle_gamma 90
_cell_volume 930.936
_exptl_crystal_density_diffrn      3.432
_symmetry_space_group_name_H-M 'C 2/m'
loop_
_space_group_symop_operation_xyz
  'x,y,z'
  '1/2+x,1/2+y,z'
  'x,-y,z'
  '1/2+x,1/2-y,z'
  '-x,y,-z'
  '1/2-x,1/2+y,-z'
  '-x,-y,-z'
  '1/2-x,1/2-y,-z'
loop_
_atom_site_label
_atom_site_fract_x
_atom_site_fract_y
_atom_site_fract_z
_atom_site_occupancy
_atom_site_U_iso_or_equiv
SiT1   0.27973   0.08621   0.30050   0.57000   0.00709
AlT1   0.27973   0.08621   0.30050   0.43000   0.00709
SiT2   0.29085   0.17241   0.81050   0.98000   0.00671
AlT2   0.29085   0.17241   0.81050   0.02000   0.00671
FeM1   0.00000   0.08945   0.50000   0.73000   0.01064
MgM1   0.00000   0.08945   0.50000   0.27000   0.01064
FeM2   0.00000   0.17993   0.00000   0.78500   0.00836
MgM2   0.00000   0.17993   0.00000   0.10200   0.00836
TiM2   0.00000   0.17993   0.00000   0.09300   0.00836
AlM2   0.00000   0.17993   0.00000   0.02000   0.00836
FeM3   0.00000   0.00000   0.00000   0.70600   0.00937
MnM3   0.00000   0.00000   0.00000   0.15300   0.00937
MgM3   0.00000   0.00000   0.00000   0.14100   0.00937
CaM4   0.00000   0.28033   0.50000   0.58900   0.01127
NaM4   0.00000   0.28033   0.50000   0.39500   0.01127
MnM4   0.00000   0.28033   0.50000   0.01600   0.01127
NaAm   0.04370   0.50000   0.09060   0.22300   0.02280
KAm   0.04370   0.50000   0.09060   0.13900   0.02280
NaA2   0.00000   0.48890   0.00000   0.17300   0.02280
KA2   0.00000   0.48890   0.00000   0.10800   0.02280
O1   0.10630   0.09120   0.21360   1.00000   0.01077
O2   0.12100   0.17450   0.73560   1.00000   0.01039
O-H3   0.11040   0.00000   0.70990   1.00000   0.01191
O4   0.36620   0.24990   0.79390   1.00000   0.01178
O5   0.34940   0.13640   0.10040   1.00000   0.01343
O6   0.34250   0.11890   0.60150   1.00000   0.01317
O7   0.33530   0.00000   0.28860   1.00000   0.01608
loop_
_atom_site_aniso_label
_atom_site_aniso_U_11
_atom_site_aniso_U_22
_atom_site_aniso_U_33
_atom_site_aniso_U_12
_atom_site_aniso_U_13
_atom_site_aniso_U_23
SiT1 0.00830 0.00666 0.00673 -0.00079 0.00234 -0.00038
AlT1 0.00830 0.00666 0.00673 -0.00079 0.00234 -0.00038
SiT2 0.00750 0.00683 0.00629 -0.00070 0.00261 0.00024
AlT2 0.00750 0.00683 0.00629 -0.00070 0.00261 0.00024
FeM1 0.01217 0.01283 0.00805 0.00000 0.00435 0.00000
MgM1 0.01217 0.01283 0.00805 0.00000 0.00435 0.00000
FeM2 0.00923 0.00766 0.00875 0.00000 0.00332 0.00000
MgM2 0.00923 0.00766 0.00875 0.00000 0.00332 0.00000
TiM2 0.00923 0.00766 0.00875 0.00000 0.00332 0.00000
AlM2 0.00923 0.00766 0.00875 0.00000 0.00332 0.00000
FeM3 0.01277 0.00716 0.00824 0.00000 0.00249 0.00000
MnM3 0.01277 0.00716 0.00824 0.00000 0.00249 0.00000
MgM3 0.01277 0.00716 0.00824 0.00000 0.00249 0.00000
CaM4 0.01478 0.00900 0.01285 0.00000 0.00885 0.00000
NaM4 0.01478 0.00900 0.01285 0.00000 0.00885 0.00000
MnM4 0.01478 0.00900 0.01285 0.00000 0.00885 0.00000
O1 0.01091 0.01166 0.00942 -0.00097 0.00249 -0.00038
O2 0.00769 0.01249 0.01054 0.00000 0.00141 0.00005
O-H3 0.01212 0.01299 0.01097 0.00000 0.00342 0.00000
O4 0.01673 0.00866 0.01154 -0.00308 0.00684 -0.00081
O5 0.01049 0.01683 0.01269 -0.00018 0.00246 0.00599
O6 0.01207 0.01383 0.01376 0.00009 0.00385 -0.00561
O7 0.01459 0.01316 0.01967 0.00000 0.00319 0.00000

File: all_minerals/Fibroferrite_0_Fibroferrite_298.00_1.01_.cif
data_global
_chemical_name_mineral 'Fibroferrite'
loop_
_publ_author_name
'Ventruti G'
'Ventura G D'
'Bellatreccia F'
'Lacalamita M'
'Schingaro E'
_journal_name_full 'European Journal of Mineralogy'
_journal_volume 28 
_journal_year 2016
_journal_page_first 943
_journal_page_last 952
_publ_section_title
;
 Hydrogen bond system and vibrational spectroscopy of the iron sulfate
 fibroferrite, Fe(OH)SO4*5H2O
;
_database_code_amcsd 0020985
_chemical_compound_source 'Saint Felix de Pailleres, France'
_chemical_formula_sum 'Fe S O10 H11'
_cell_length_a 24.199
_cell_length_b 24.199
_cell_length_c 7.6476
_cell_angle_alpha 90
_cell_angle_beta 90
_cell_angle_gamma 120
_cell_volume 3878.382
_exptl_crystal_density_diffrn      1.996
_symmetry_space_group_name_H-M 'R -3'
loop_
_space_group_symop_operation_xyz
  'x,y,z'
  '2/3+x,1/3+y,1/3+z'
  '1/3+x,2/3+y,2/3+z'
  'y,-x+y,-z'
  '2/3+y,1/3-x+y,1/3-z'
  '1/3+y,2/3-x+y,2/3-z'
  '-x+y,-x,z'
  '2/3-x+y,1/3-x,1/3+z'
  '1/3-x+y,2/3-x,2/3+z'
  '-x,-y,-z'
  '2/3-x,1/3-y,1/3-z'
  '1/3-x,2/3-y,2/3-z'
  '-y,x-y,z'
  '2/3-y,1/3+x-y,1/3+z'
  '1/3-y,2/3+x-y,2/3+z'
  'x-y,x,-z'
  '2/3+x-y,1/3+x,1/3-z'
  '1/3+x-y,2/3+x,2/3-z'
loop_
_atom_site_label
_atom_site_fract_x
_atom_site_fract_y
_atom_site_fract_z
_atom_site_U_iso_or_equiv
Fe   0.34177   0.39786   0.71546   0.01480
S   0.40143   0.46280   0.33350   0.01640
O1   0.35530   0.44230   0.48230   0.02040
O2   0.36760   0.46310   0.17900   0.02980
O3   0.45590   0.52510   0.36430   0.02850
O4   0.24980   0.34080   0.64650   0.02230
O5   0.37100   0.34270   0.61770   0.01870
O6   0.31270   0.46070   0.79560   0.02640
O7   0.43210   0.46340   0.78360   0.02730
O8   0.33360   0.56160   0.60590   0.03820
O9   0.34540   0.56810   0.23100   0.04650
O10   0.23480   0.43430   0.37470   0.04320
H5   0.37100   0.31800   0.70400   0.02300
H61   0.27200   0.44900   0.82100   0.03200
H62   0.32000   0.49500   0.73100   0.03200
H71   0.46200   0.45300   0.77100   0.03400
H72   0.44100   0.50200   0.82400   0.03400
H81   0.33400   0.56400   0.49100   0.04600
H82   0.36200   0.60100   0.63400   0.04600
H91   0.34000   0.53000   0.21100   0.05500
H92   0.37600   0.60700   0.19400   0.05500
H101   0.26900   0.43100   0.37400   0.05000
H102   0.23500   0.43800   0.25800   0.05000
loop_
_atom_site_aniso_label
_atom_site_aniso_U_11
_atom_site_aniso_U_22
_atom_site_aniso_U_33
_atom_site_aniso_U_12
_atom_site_aniso_U_13
_atom_site_aniso_U_23
Fe 0.01560 0.01460 0.01270 0.00660 0.00170 0.00010
S 0.01630 0.01470 0.01590 0.00620 0.00180 0.00240
O1 0.03100 0.02900 0.00900 0.02100 0.01000 0.00900
O2 0.04900 0.03900 0.01100 0.02900 -0.00400 -0.00100
O3 0.01900 0.01900 0.03800 0.00200 0.00500 -0.00300
O4 0.01400 0.01900 0.02800 0.00400 -0.00300 0.00300
O5 0.02600 0.02400 0.01100 0.01600 0.00000 -0.00100
O6 0.02900 0.02400 0.02900 0.01500 0.01000 0.00500
O7 0.01000 0.02800 0.03100 0.00000 0.00400 -0.00400
O8 0.03800 0.02000 0.05300 0.01200 0.00400 0.00800
O9 0.02900 0.02800 0.07500 0.00800 0.00300 0.00900
O10 0.02100 0.06100 0.04700 0.02100 0.00300 0.02000

File: all_minerals/Magnesioferrite_0_Magnesioferrite_673.15_1.01_.cif
data_global
_chemical_name_mineral 'Magnesioferrite'
loop_
_publ_author_name
'O'Neill H St C'
'Annersten H'
'Virgo D'
_journal_name_full 'American Mineralogist'
_journal_volume 77 
_journal_year 1992
_journal_page_first 725
_journal_page_last 740
_publ_section_title
;
 The temperature dependence of the cation distribution in magnesioferrite
 (MgFe2O4) from powder XRD structural refinements and Mossbauer spectroscopy
 batch 1, anneal T = 400 C using Rietveld method
;
_database_code_amcsd 0001484
_chemical_formula_sum '(Mg Fe2) O4'
_cell_length_a 8.3805
_cell_length_b 8.3805
_cell_length_c 8.3805
_cell_angle_alpha 90
_cell_angle_beta 90
_cell_angle_gamma 90
_cell_volume 588.586
_exptl_crystal_density_diffrn      4.514
_symmetry_space_group_name_H-M 'F d -3 m'
loop_
_space_group_symop_operation_xyz
  'x,y,z'
  'x,1/2+y,1/2+z'
  '1/2+x,y,1/2+z'
  '1/2+x,1/2+y,z'
  '3/4+z,1/2-x,1/4+y'
  '3/4+z,-x,3/4+y'
  '1/4+z,1/2-x,3/4+y'
  '1/4+z,-x,1/4+y'
  '3/4-y,1/2+z,1/4-x'
  '3/4-y,+z,3/4-x'
  '1/4-y,1/2+z,3/4-x'
  '1/4-y,+z,1/4-x'
  '3/4+x,1/2-y,1/4+z'
  '3/4+x,-y,3/4+z'
  '1/4+x,1/2-y,3/4+z'
  '1/4+x,-y,1/4+z'
  '3/4-z,1/2+x,1/4-y'
  '3/4-z,+x,3/4-y'
  '1/4-z,1/2+x,3/4-y'
  '1/4-z,+x,1/4-y'
  '3/4+y,1/2-z,1/4+x'
  '3/4+y,-z,3/4+x'
  '1/4+y,1/2-z,3/4+x'
  '1/4+y,-z,1/4+x'
  '3/4-x,1/2+y,1/4-z'
  '3/4-x,+y,3/4-z'
  '1/4-x,1/2+y,3/4-z'
  '1/4-x,+y,1/4-z'
  '1/2+x,3/4-z,1/4-y'
  '1/2+x,1/4-z,3/4-y'
  '+x,3/4-z,3/4-y'
  '+x,1/4-z,1/4-y'
  '1/2-z,3/4+y,1/4+x'
  '1/2-z,1/4+y,3/4+x'
  '-z,3/4+y,3/4+x'
  '-z,1/4+y,1/4+x'
  '1/2+y,3/4-x,1/4-z'
  '1/2+y,1/4-x,3/4-z'
  '+y,3/4-x,3/4-z'
  '+y,1/4-x,1/4-z'
  '1/2-x,3/4+z,1/4+y'
  '1/2-x,1/4+z,3/4+y'
  '-x,3/4+z,3/4+y'
  '-x,1/4+z,1/4+y'
  '1/2+z,3/4-y,1/4-x'
  '1/2+z,1/4-y,3/4-x'
  '+z,3/4-y,3/4-x'
  '+z,1/4-y,1/4-x'
  '1/2-y,3/4+x,1/4+z'
  '1/2-y,1/4+x,3/4+z'
  '-y,3/4+x,3/4+z'
  '-y,1/4+x,1/4+z'
  'x,1/2+z,1/2+y'
  'x,+z,+y'
  '1/2+x,1/2+z,+y'
  '1/2+x,+z,1/2+y'
  '-z,1/2-y,1/2-x'
  '-z,-y,-x'
  '1/2-z,1/2-y,-x'
  '1/2-z,-y,1/2-x'
  'y,1/2+x,1/2+z'
  'y,+x,+z'
  '1/2+y,1/2+x,+z'
  '1/2+y,+x,1/2+z'
  '-x,1/2-z,1/2-y'
  '-x,-z,-y'
  '1/2-x,1/2-z,-y'
  '1/2-x,-z,1/2-y'
  'z,1/2+y,1/2+x'
  'z,+y,+x'
  '1/2+z,1/2+y,+x'
  '1/2+z,+y,1/2+x'
  '-y,1/2-x,1/2-z'
  '-y,-x,-z'
  '1/2-y,1/2-x,-z'
  '1/2-y,-x,1/2-z'
  '3/4+z,1/4+x,1/2-y'
  '3/4+z,3/4+x,-y'
  '1/4+z,1/4+x,-y'
  '1/4+z,3/4+x,1/2-y'
  '3/4-y,1/4-z,1/2+x'
  '3/4-y,3/4-z,+x'
  '1/4-y,1/4-z,+x'
  '1/4-y,3/4-z,1/2+x'
  '3/4+x,1/4+y,1/2-z'
  '3/4+x,3/4+y,-z'
  '1/4+x,1/4+y,-z'
  '1/4+x,3/4+y,1/2-z'
  '3/4-z,1/4-x,1/2+y'
  '3/4-z,3/4-x,+y'
  '1/4-z,1/4-x,+y'
  '1/4-z,3/4-x,1/2+y'
  '3/4+y,1/4+z,1/2-x'
  '3/4+y,3/4+z,-x'
  '1/4+y,1/4+z,-x'
  '1/4+y,3/4+z,1/2-x'
  '3/4-x,1/4-y,1/2+z'
  '3/4-x,3/4-y,+z'
  '1/4-x,1/4-y,+z'
  '1/4-x,3/4-y,1/2+z'
  '-z,3/4+x,3/4+y'
  '-z,1/4+x,1/4+y'
  '1/2-z,3/4+x,1/4+y'
  '1/2-z,1/4+x,3/4+y'
  'y,3/4-z,3/4-x'
  'y,1/4-z,1/4-x'
  '1/2+y,3/4-z,1/4-x'
  '1/2+y,1/4-z,3/4-x'
  '-x,3/4+y,3/4+z'
  '-x,1/4+y,1/4+z'
  '1/2-x,3/4+y,1/4+z'
  '1/2-x,1/4+y,3/4+z'
  'z,3/4-x,3/4-y'
  'z,1/4-x,1/4-y'
  '1/2+z,3/4-x,1/4-y'
  '1/2+z,1/4-x,3/4-y'
  '-y,3/4+z,3/4+x'
  '-y,1/4+z,1/4+x'
  '1/2-y,3/4+z,1/4+x'
  '1/2-y,1/4+z,3/4+x'
  'x,3/4-y,3/4-z'
  'x,1/4-y,1/4-z'
  '1/2+x,3/4-y,1/4-z'
  '1/2+x,1/4-y,3/4-z'
  '1/4-x,1/2+z,3/4-y'
  '1/4-x,+z,1/4-y'
  '3/4-x,1/2+z,1/4-y'
  '3/4-x,+z,3/4-y'
  '1/4+z,1/2-y,3/4+x'
  '1/4+z,-y,1/4+x'
  '3/4+z,1/2-y,1/4+x'
  '3/4+z,-y,3/4+x'
  '1/4-y,1/2+x,3/4-z'
  '1/4-y,+x,1/4-z'
  '3/4-y,1/2+x,1/4-z'
  '3/4-y,+x,3/4-z'
  '1/4+x,1/2-z,3/4+y'
  '1/4+x,-z,1/4+y'
  '3/4+x,1/2-z,1/4+y'
  '3/4+x,-z,3/4+y'
  '1/4-z,1/2+y,3/4-x'
  '1/4-z,+y,1/4-x'
  '3/4-z,1/2+y,1/4-x'
  '3/4-z,+y,3/4-x'
  '1/4+y,1/2-x,3/4+z'
  '1/4+y,-x,1/4+z'
  '3/4+y,1/2-x,1/4+z'
  '3/4+y,-x,3/4+z'
  '3/4-x,3/4-z,y'
  '3/4-x,1/4-z,1/2+y'
  '1/4-x,3/4-z,1/2+y'
  '1/4-x,1/4-z,y'
  '3/4+z,3/4+y,-x'
  '3/4+z,1/4+y,1/2-x'
  '1/4+z,3/4+y,1/2-x'
  '1/4+z,1/4+y,-x'
  '3/4-y,3/4-x,z'
  '3/4-y,1/4-x,1/2+z'
  '1/4-y,3/4-x,1/2+z'
  '1/4-y,1/4-x,z'
  '3/4+x,3/4+z,-y'
  '3/4+x,1/4+z,1/2-y'
  '1/4+x,3/4+z,1/2-y'
  '1/4+x,1/4+z,-y'
  '3/4-z,3/4-y,x'
  '3/4-z,1/4-y,1/2+x'
  '1/4-z,3/4-y,1/2+x'
  '1/4-z,1/4-y,x'
  '3/4+y,3/4+x,-z'
  '3/4+y,1/4+x,1/2-z'
  '1/4+y,3/4+x,1/2-z'
  '1/4+y,1/4+x,-z'
  '-z,-x,-y'
  '-z,1/2-x,1/2-y'
  '1/2-z,-x,1/2-y'
  '1/2-z,1/2-x,-y'
  'y,z,x'
  'y,1/2+z,1/2+x'
  '1/2+y,z,1/2+x'
  '1/2+y,1/2+z,x'
  '-x,-y,-z'
  '-x,1/2-y,1/2-z'
  '1/2-x,-y,1/2-z'
  '1/2-x,1/2-y,-z'
  'z,x,y'
  'z,1/2+x,1/2+y'
  '1/2+z,x,1/2+y'
  '1/2+z,1/2+x,y'
  '-y,-z,-x'
  '-y,1/2-z,1/2-x'
  '1/2-y,-z,1/2-x'
  '1/2-y,1/2-z,-x'
loop_
_atom_site_label
_atom_site_fract_x
_atom_site_fract_y
_atom_site_fract_z
_atom_site_occupancy
_atom_site_U_iso_or_equiv
MgT   0.12500   0.12500   0.12500   0.10100   0.00310
FeT   0.12500   0.12500   0.12500   0.89900   0.00310
MgO   0.50000   0.50000   0.50000   0.44950   0.00437
FeO   0.50000   0.50000   0.50000   0.55050   0.00437
O   0.25570   0.25570   0.25570   1.00000   0.00602

File: all_minerals/Perovskite_0_Perovskite_298.00_1.01_.cif
data_global
_chemical_name_mineral 'Perovskite'
loop_
_publ_author_name
'Yamanaka T'
'Hirai M'
'Komatsu Y'
_journal_name_full 'American Mineralogist'
_journal_volume 87 
_journal_year 2002
_journal_page_first 1183
_journal_page_last 1189
_publ_section_title
;
 Structure change of Ca1-xSrxTiO3 perovskite with composition and pressure
 Sample: CaTiO3, x = 0.0
;
_database_code_amcsd 0002890
_chemical_formula_sum 'Ca Ti O3'
_cell_length_a 5.4043
_cell_length_b 5.4224
_cell_length_c 7.6510
_cell_angle_alpha 90
_cell_angle_beta 90
_cell_angle_gamma 90
_cell_volume 224.207
_exptl_crystal_density_diffrn      4.028
_symmetry_space_group_name_H-M 'P m n 21'
loop_
_space_group_symop_operation_xyz
  'x,y,z'
  'x,y,1/2-z'
  '-x,-y,1/2+z'
  '1/2+x,1/2-y,1/2+z'
  '1/2-x,1/2+y,1/2-z'
  '1/2-x,1/2+y,z'
  '1/2+x,1/2-y,-z'
  '-x,-y,-z'
loop_
_atom_site_label
_atom_site_fract_x
_atom_site_fract_y
_atom_site_fract_z
_atom_site_U_iso_or_equiv
Ca   0.99160   0.01230   0.25000   0.00785
Ti   0.50000   0.00000   0.00000   0.00570
O1   0.05860   0.46870   0.25000   0.01520
O2   0.71300   0.28800   0.03710   0.01646

File: all_minerals/Plumboferrite_0_Plumboferrite_298.00_1.01_.cif
data_global
_chemical_name_mineral 'Plumboferrite'
loop_
_publ_author_name
'Holtstam D'
'Norrestam R'
'Sjodin A'
_journal_name_full 'American Mineralogist'
_journal_volume 80 
_journal_year 1995
_journal_page_first 1065
_journal_page_last 1072
_publ_section_title
;
 Plumboferrite: New mineralogical data and atomic arrangement
;
_database_code_amcsd 0001760
_chemical_formula_sum 'Pb2 Fe11 O18.19'
_cell_length_a 5.9356
_cell_length_b 5.9356
_cell_length_c 23.576
_cell_angle_alpha 90
_cell_angle_beta 90
_cell_angle_gamma 120
_cell_volume 719.333
_exptl_crystal_density_diffrn      6.093
_symmetry_space_group_name_H-M 'P 63/m m c'
loop_
_space_group_symop_operation_xyz
  'x,y,z'
  '-x,-x+y,1/2+z'
  'x,x-y,1/2-z'
  '-x+y,-x,1/2-z'
  'x-y,x,1/2+z'
  '-y,-x,z'
  'y,x,-z'
  'y,-x+y,-z'
  '-y,x-y,z'
  'x-y,-y,1/2+z'
  '-x+y,y,1/2-z'
  'x,y,1/2-z'
  '-x,-y,1/2+z'
  'x,x-y,z'
  '-x,-x+y,-z'
  'x-y,x,-z'
  '-x+y,-x,z'
  'y,x,1/2+z'
  '-y,-x,1/2-z'
  '-y,x-y,1/2-z'
  'y,-x+y,1/2+z'
  '-x+y,y,z'
  'x-y,-y,-z'
  '-x,-y,-z'
loop_
_atom_site_label
_atom_site_fract_x
_atom_site_fract_y
_atom_site_fract_z
_atom_site_occupancy
_atom_site_U_iso_or_equiv
Pb1   0.71470  -0.71470   0.25575   0.16667   0.00800
Pb2   0.04168   0.08336   0.25265   0.16667   0.00540
Fe1   0.00000   0.00000   0.00000   1.00000   0.00420
Fe2   0.33333   0.66667   0.02627   1.00000   0.00370
Fe3   0.33333   0.66667   0.18468   1.00000   0.01350
Fe4   0.16905   0.33810  -0.10614   1.00000   0.00410
O1   0.00000   0.00000   0.14550   1.00000   0.00470
O2   0.33333   0.66667  -0.05350   1.00000   0.00370
O3   0.18710   0.37430   0.25000   0.73000   0.04250
O4   0.15660   0.31330   0.05150   1.00000   0.00490
O5   0.50310  -0.50310   0.14820   1.00000   0.00490
